Repository: aswolf/pvt-tool

#pvt-tool:  re-organized code for eos fitting PVT data


* Use best-fit value of Debye Temp for Tange's data (1000K)
* Robust/Normal fit on Tange
* Robust/Normal fit on Wolf
* Send the fitted results PVTdatasets from robust fits

# NEED to fix bug in  fitErrModPVTeval.m:
* dimension mismatch error does not allow single measgrp data

# TODO
* Increase by 1 decimal place the reported values
* P vs V
* Fitting changing prior on gamma0
* Fit in Std mode the Wolf2014ErrCorrDataR.md file
    * least squares
    * robust

* PVT figures
*  reduced isotherm figures
*  EOS fit files for both
* ideal mixing model/updated LLSVP figure
* Refit En87 maker mode, all one data group

The devel directory is meant for testing and developing code.

File: devel/data/DebyeFunTbl.txt
% x    D_1(2)    D_2(x)    D_3(x)    D_4(x)
 0.0  1.000000  1.000000  1.000000  1.000000
 0.1  0.975278  0.967083  0.963000  0.960555
 0.2  0.951111  0.934999  0.926999  0.922221
 0.3  0.927498  0.903746  0.891995  0.884994
 0.4  0.904437  0.873322  0.857985  0.848871
 0.5  0.881927  0.843721  0.824963  0.813846
 0.6  0.859964  0.814940  0.792924  0.779911
 0.7  0.838545  0.786973  0.761859  0.747057
 0.8  0.817665  0.759813  0.731759  0.715276
 0.9  0.797320  0.733451  0.702615  0.684551
 1.0  0.777505  0.707878  0.674416  0.654874
 1.1  0.758213  0.683086  0.647148  0.626228
 1.2  0.739438  0.659064  0.620798  0.598598
 1.3  0.721173  0.635800  0.595351  0.571967
 1.4  0.703412  0.613281  0.570793  0.546317
 1.6  0.669366  0.570431  0.524275  0.497882
 1.8  0.637235  0.530404  0.481103  0.453131
 2.0  0.606947  0.493083  0.441129  0.411893
 2.2  0.578427  0.458343  0.404194  0.373984
 2.4  0.551596  0.426057  0.370137  0.339218
 2.6  0.526375  0.396095  0.338793  0.307405
 2.8  0.502682  0.368324  0.309995  0.278355
 3.0  0.480435  0.342614  0.283580  0.251879
 3.2  0.459555  0.318834  0.259385  0.227792
 3.4  0.439962  0.296859  0.237252  0.205915
 3.6  0.421580  0.276565  0.217030  0.186075
 3.8  0.404332  0.257835  0.198571  0.168107
 4.0  0.388148  0.240554  0.181737  0.151855
 4.2  0.372958  0.224615  0.166396  0.137169
 4.4  0.358696  0.209916  0.152424  0.123913
 4.6  0.345301  0.196361  0.139704  0.111957
 4.8  0.332713  0.183860  0.128129  0.101180
 5.0  0.320876  0.172329  0.117597  0.091471
 5.5  0.294240  0.147243  0.095241  0.071228
 6.0  0.271260  0.126669  0.077581  0.055677
 6.5  0.251331  0.109727  0.063604  0.043730
 7.0  0.233948  0.095707  0.052506  0.034541
 7.5  0.218698  0.084039  0.043655  0.027453
 8.0  0.205239  0.074269  0.036560  0.021968
 8.5  0.193294  0.066036  0.030840  0.017702
 9.0  0.182633  0.059053  0.026200  0.014368
 9.5  0.173068  0.053092  0.022411  0.011747
10.0  0.164443  0.047971  0.019296  0.009674

File: devel/data/Dewaele2008rawTbl.txt
%Run markID T P a_C a_Ne
1 1 298   4.53 3.5534 3.7981  
1 1 298   7.55 3.5474 3.6658 
1 1 298   9.38 3.5426 3.6019  
1 1 298  11.2  3.5372 3.5533  
1 1 298  13.6  3.5324 3.4996  
1 1 298  15.5  3.5278 3.4664  
1 1 298  17.9  3.5221 3.4277  
1 1 298  19.8  3.5179 3.4008  
1 1 298  22.5  3.5115 3.3672  
1 1 298  24.5  3.5077 3.3463  
1 1 298  26    3.5044 3.3312  
1 1 298  28.6  3.4987 3.3051  
2 2 298  57.6  3.4435 3.1179  
2 2 298  53.1  3.4512 3.1371  
2 2 298  48.4  3.4603 3.1617  
2 2 298  43.6  3.4704 3.1912  
3 2 298  13    3.5342 3.5088  
3 2 298  21.5  3.5142 3.3800  
1 2 298   0    3.5666  NaN    
4 2 298   1.3  3.5626  NaN    
4 2 298   2.92 3.5591  NaN    
4 2 298   3.94 3.5554  NaN    
4 2 298  17.9  3.5216 3.4248  
2 2 500   2    3.5621  NaN    
2 2 500   9.76 3.543   NaN    
2 2 500  13.9  3.533  3.5137 
2 2 500  21.6  3.5149 3.3886 
2 2 500  25.1  3.5072 3.3481 
2 2 501  44.5  3.4681 3.1912 
2 2 501  46.5  3.4643 3.1805 
3 2 600  39.3  3.4778 3.2277  
3 2 600  47.9  3.462  3.1744 
3 2 600  56.5  3.4458 3.1328  
3 2 600  66.8  3.4297 3.0852  
3 2 600  76.8  3.4126 3.0476 
3 2 600  86     NaN   3.0185 
2 2 750   4.59 3.5584  NaN   
2 2 750   7.58 3.5507  NaN   
2 2 750   8.19 3.5494  NaN    
2 2 750  13.9  3.5347  NaN       
2 2 750  18.7  3.5239 3.4544     
2 2 750  34.7  3.4893 3.2777    
2 2 750  35.7  3.4876 3.2675    
2 2 750  42    3.4745 3.2205   
2 2 750  49.5  3.4605 3.176     
2 2 900  54.8  3.4515 3.1517    
4 2 900   7.31 3.5547  NaN     
4 2 900   9.68 3.5482  NaN     
4 2 900  14.4  3.5365  NaN    
4 2 900  17.7  3.5267  NaN         
4 2 900  20.9  3.5203  NaN    
4 2 900  27.2  3.507  3.3589    
4 2 900  32.2  3.4959 3.3038     
4 2 900  35.7  3.4875 3.2722     
4 2 900  38.7  3.4813 3.2467     
4 2 900  42.5  3.4736 3.2226    
4 2 500   4.59 3.5562  NaN       
4 2 750   5.64 3.556   NaN     
5 3 298  53.4   NaN   3.1363  
5 3 298  91.2   NaN   2.9934  
5 3 298 107.8   NaN   2.9504  
5 3 298 129.9   NaN   2.9034  
5 3 298 135.8   NaN   2.8913  
5 3 298 146.5   NaN   2.8706  
5 3 298 157.7   NaN   2.8514  
5 3 298 166.6   NaN   2.8357  
5 3 298 175.9   NaN   2.8216  
5 3 298 185.0   NaN   2.8087  
5 3 298 193.4   NaN   2.7988  
5 3 298 199.0   NaN   2.7911 
5 3 298 206.1   NaN   2.7818  
5 3 298 205.2   NaN   2.7806  
5 3 298 208.8   NaN   2.7762

File: devel/data/Fiquet1998PvEOS.txt
%Temp Terr V      Verr  Ppt(J82) Perr   Vpt   Vpterr
 293   5   149.329 0.059  26.53  0.20   55.762 0.005
2402  70   149.732 0.041  37.46  0.46   56.168 0.002
1618 103   149.446 0.029  32.55  0.68   56.133 0.003
 293   5   147.569 0.037  28.52  0.20   55.488 0.003
2070 112   150.134 0.065  34.88  0.73   56.226 0.003
2668 171   150.256 0.044  40.26  1.13   56.020 0.003
 293   5   147.766 0.033  31.00  0.20   55.163 0.003
 293   5   141.851 0.058  45.11  0.20   53.489 0.004
1916  83   142.888 0.037  52.88  0.55   53.806 0.002
 293   5   141.755 0.036  45.90  0.30   53.404 0.003
2007 103   143.159 0.051  51.52  0.68   54.026 0.003
2269 169   142.167 0.097  55.73  1.11   53.745 0.007
 293   5   140.807 0.045  48.33  0.30   53.145 0.008
 293   5   140.670 0.060  49.51  0.30   53.023 0.007
1972  94   141.487 0.057  56.14  0.62   53.485 0.007
 293   5   140.507 0.032  49.59  0.30   53.011 0.008
2171 144   141.381 0.082  57.53  0.95   53.474 0.008
 293   5   140.783 0.047  49.59  0.30   53.012 0.009
 293   5   138.968 0.041  54.33  0.35   52.534 0.007
 293   5   142.447 0.027  43.17  0.30   53.704 0.006
1759  72   143.967 0.118  45.81  0.47   54.507 0.005
1976  77   144.474 0.044  47.34  0.50   54.496 0.003
 293   5   142.225 0.032  43.48  0.30   53.668 0.004
2103 160   143.929 0.067  48.72  1.06   54.433 0.004
 293   5   141.198 0.087  43.90  0.30   53.622 0.006
 293   5   140.847 0.058  47.49  0.30   53.233 0.006
 293   5   162.300 0.110   0.00  0.00   60.497 0.011

File: devel/data/Fiquet1998PvUnitCell.txt
%Temp   a        b       c      V     Ppt(J82)
 293  4.6496  4.8010  6.6896  149.329  26.53  
2402  4.6493  4.8051  6.7023  149.732  37.46  
1618  4.6472  4.8007  6.6986  149.446  32.55  
 293  4.6218  4.7860  6.6713  147.569  28.52  
2070  4.6547  4.8103  6.7053  150.134  34.88  
2668  4.6714  4.8014  6.6992  150.256  40.26  
 293  4.6371  4.7817  6.6642  147.766  31.00  
 293  4.5553  4.7368  6.5740  141.851  45.11  
1916  4.5716  4.7443  6.5881  142.888  52.88  
 293  4.5571  4.7336  6.5715  141.755  45.90  
2007  4.5774  4.7417  6.5958  143.159  51.52  
2269  4.5632  4.7346  6.5804  142.167  55.73  
 293  4.5313  4.7351  6.5626  140.807  48.33  
 293  4.5395  4.7309  6.5501  140.670  49.51  
1972  4.5427  4.7407  6.5700  141.487  56.14  
 293  4.5368  4.7260  6.5532  140.507  49.59  
2171  4.5484  4.7349  6.5649  141.381  57.53  
 293  4.5483  4.7251  6.5508  140.783  49.59  
 293  4.5145  4.7132  6.5311  138.968  54.33  
 293  4.5576  4.7402  6.5935  142.447  43.17  
1759  4.5661  4.7657  6.6160  143.967  45.81  
1976  4.5835  4.7599  6.6219  144.474  47.34  
 293  4.5576  4.7383  6.5860  142.225  43.48  
2103  4.5688  4.7548  6.6256  143.929  48.72  
 293  4.5238  4.7439  6.5794  141.198  43.90  
 293  4.5485  4.7238  6.5552  140.847  47.49  
 293  4.7765  4.9278  6.8956  162.300   0.00

File: devel/data/Funamori1996_pvdata_run1.txt
%T     acell, err     bcell, err     ccell, err     V, err      V-NaCl, err    V-Au, err
1230  4.6812 0.0014  4.8369 0.0011  6.7567 0.0031  152.99 0.15  NAN    NAN     3.9654 0.0011
 800  4.6614 0.0013  4.8257 0.0012  6.7331 0.0031  151.46 0.15  4.9637 0.0023  3.9509 0.0017
 800  4.6614 0.0013  4.8257 0.0012  6.7331 0.0031  151.46 0.15  4.9682 0.0034  3.9500 0.0010
 900  4.6653 0.0018  4.8287 0.0014  6.7381 0.0040  151.79 0.19  4.9644 0.0036  3.9533 0.0005
1000  4.6720 0.0013  4.8348 0.0012  6.7371 0.0031  152.18 0.15  4.9748 0.0005  3.9550 0.0021
1100  4.6737 0.0014  4.8321 0.0012  6.7395 0.0033  152.20 0.16  NAN    NAN     3.9583 0.0005
1200  4.6774 0.0016  4.8341 0.0014  6.7421 0.0038  152.45 0.18  NAN    NAN     3.9658 0.0001
1300  4.6826 0.0015  4.8380 0.0013  6.7632 0.0034  153.22 0.17  NAN    NAN     3.9652 0.0003
1400  4.6780 0.0014  4.8326 0.0012  6.7488 0.0033  152.57 0.16  NAN    NAN     3.9689 0.0030
1500  4.6824 0.0008  4.8384 0.0007  6.7521 0.0018  152.97 0.09  NAN    NAN     3.9690 0.0010
1600  4.6863 0.0016  4.8441 0.0013  6.7622 0.0033  153.51 0.17  NAN    NAN     3.9731 0.0035
1700  4.6871 0.0011  4.8404 0.0009  6.7609 0.0025  153.39 0.12  NAN    NAN     3.9710 0.0008
1800  4.6913 0.0014  4.8464 0.0011  6.7740 0.0031  154.01 0.15  NAN    NAN     3.9728 0.0050
1900  4.6936 0.0013  4.8450 0.0013  6.7748 0.0036  154.06 0.16  NAN    NAN     3.9746 0.0021
2000  4.6952 0.0011  4.8457 0.0009  6.7776 0.0025  154.20 0.12  NAN    NAN     3.9772 0.0004
2000  4.6952 0.0011  4.8457 0.0009  6.7776 0.0025  154.20 0.12  NAN    NAN     3.9781 0.0008
 293  4.6528 0.0015  4.8166 0.0012  6.7161 0.0035  150.51 0.16  4.9642 0.0012  3.9420 0.0015
 400  4.6484 0.0012  4.8185 0.0013  6.7121 0.0029  150.34 0.14  4.9667 0.0013  3.9420 0.0007
 500  4.6526 0.0014  4.8167 0.0012  6.7138 0.0032  150.46 0.16  4.9655 0.0009  3.9435 0.0028
 600  4.6549 0.0019  4.8152 0.0016  6.7276 0.0045  150.80 0.21  4.9641 0.0010  3.9469 0.0015
 700  4.6613 0.0013  4.8182 0.0011  6.7275 0.0031  151.10 0.15  4.9649 0.0003  3.9472 0.0010
 800  4.6596 0.0015  4.8207 0.0014  6.7269 0.0035  151.10 0.17  4.9700 0.0016  3.9497 0.0025
 900  4.6578 0.0028  4.8207 0.0010  6.7366 0.0031  151.26 0.19  4.9686 0.0001  3.9510 0.0020
1000  4.6623 0.0019  4.8210 0.0018  6.7289 0.0046  151.24 0.22  4.9696 0.0013  3.9523 0.0023
1100  4.6678 0.0019  4.8273 0.0014  6.7390 0.0041  151.85 0.20  4.9721 0.0009  3.9548 0.0022
1200  4.6666 0.0019  4.8252 0.0018  6.7461 0.0045  151.90 0.22  4.9769 0.0020  3.9559 0.0003
1300  4.6812 0.0019  4.8308 0.0011  6.7473 0.0034  152.58 0.17  4.9829 0.0006  3.9644 0.0014
1400  4.6787 0.0019  4.8332 0.0018  6.7585 0.0045  152.83 0.22  4.9898 0.0003  3.9644 0.0007
1500  4.6835 0.0008  4.8374 0.0007  6.7554 0.0019  153.05 0.09  4.9967 0.0010  3.9664 0.0013
1500  4.6835 0.0008  4.8374 0.0007  6.7554 0.0019  153.05 0.09  5.0001 0.0012  3.9689 0.0016
1600  4.6859 0.0004  4.8388 0.0003  6.7605 0.0009  153.29 0.05  NAN    NAN     3.9698 0.0023
 293  4.6519 0.0012  4.8147 0.0014  6.7228 0.0029  150.57 0.15  4.9636 0.0009  3.9469 0.0052
 293  4.7656 0.0019  4.9282 0.0019  6.9113 0.0042  162.32 0.23  5.6402 0.0016  4.0780 0.0002

File: devel/data/Tange2009mgoTbl.txt
%V/V0   300K    500K   1000K   1500K   2000K   2500K   3000K   4000K
1.15     NaN     NaN     NaN     NaN     NaN     NaN    0.55   (6.97)
1.14     NaN     NaN     NaN     NaN     NaN     NaN    1.21   (7.61)
1.13     NaN     NaN     NaN     NaN     NaN     NaN    1.92   (8.30)
1.12     NaN     NaN     NaN     NaN     NaN     NaN    2.68   (9.05)
1.11     NaN     NaN     NaN     NaN     NaN    0.32    3.50   (9.85)
1.10     NaN     NaN     NaN     NaN     NaN    1.20    4.37  (10.71)
1.09     NaN     NaN     NaN     NaN     NaN    2.13    5.30  (11.63)
1.08     NaN     NaN     NaN     NaN     NaN    3.12    6.29  (12.62)
1.07     NaN     NaN     NaN     NaN    1.02    4.18    7.34  (13.67)
1.06     NaN     NaN     NaN     NaN    2.14    5.30    8.46  (14.79)
1.05     NaN     NaN     NaN    0.18    3.33    6.48    9.65  (15.98)
1.04     NaN     NaN     NaN    1.44    4.59    7.74   10.91  (17.25)
1.03     NaN     NaN     NaN    2.77    5.92    9.08   12.25   18.59 
1.02     NaN     NaN    1.04    4.17    7.33   10.49   13.67   20.02 
1.01     NaN     NaN    2.52    5.65    8.82   11.99   15.17   21.53 
1.00    0.00    1.06    4.09    7.22   10.39   13.57   16.76   23.14 
0.99    1.65    2.71    5.74    8.88   12.06   15.25   18.44   24.84 
0.98    3.39    4.45    7.48   10.63   13.82   17.01   20.22   26.64 
0.97    5.23    6.29    9.32   12.48   15.68   18.88   22.10   28.54 
0.96    7.17    8.22   11.26   14.43   17.64   20.86   24.09   30.55 
0.95    9.21   10.26   13.31   16.49   19.71   22.95   26.18   32.68 
0.94   11.36   12.42   15.47   18.67   21.90   25.15   28.40   34.92 
0.93   13.64   14.69   17.76   20.96   24.21   27.47   30.74   37.29 
0.92   16.04   17.09   20.16   23.39   26.65   29.93   33.21   39.80 
0.91   18.57   19.62   22.70   25.94   29.22   32.52   35.82   42.44 
0.90   21.24   22.29   25.38   28.64   31.94   35.25   38.58   45.24 
0.89   24.05   25.10   28.21   31.49   34.80   38.14   41.48   48.18 
0.88   27.02   28.07   31.20   34.49   37.83   41.18   44.55   51.30 
0.87   30.16   31.21   34.34   37.66   41.02   44.40   47.79   54.58 
0.86   33.47   34.52   37.67   41.00   44.39   47.79   51.20   58.04 
0.85   36.96   38.01   41.17   44.53   47.94   51.37   54.81   61.70 
0.84   40.65   41.69   44.88   48.26   51.69   55.15   58.61   65.56 
0.83   44.54   45.58   48.79   52.19   55.65   59.13   62.63   69.63 
0.82   48.65   49.69   52.91   56.34   59.83   63.34   66.87   73.93 
0.81   52.99   54.03   57.27   60.73   64.25   67.79   71.34   78.47 
0.80   57.57   58.61   61.87   65.36   68.91   72.48   76.07   83.26 
0.79   62.41   63.46   66.74   70.25   73.83   77.44   81.06   88.32 
0.78   67.53   68.58   71.88   75.42   79.04   82.68   86.33   93.66 
0.77   72.94   73.98   77.31   80.89   84.54   88.21   91.90   99.31 
0.76   78.66   79.70   83.05   86.66   90.35   94.06   97.79  105.27 
0.75   84.71   85.75   89.12   92.77   96.49  100.24  104.01  111.57 
0.74   91.11   92.15   95.55   99.23  102.99  106.78  110.59  118.24 
0.73   97.88   98.93  102.34  106.06  109.86  113.70  117.55  125.28 
0.72  105.05  106.09  109.54  113.29  117.14  121.02  124.91  132.73 
0.71  112.65  113.69  117.15  120.95  124.84  128.76  132.70  140.62 
0.70  120.69  121.73  125.22  129.06  132.99  136.96  140.95  148.96 
0.69  129.22  130.25  133.77  137.65  141.63  145.65  149.69  157.80 
0.68  138.25  139.29  142.83  146.76  150.78  154.85  158.94  167.16 
0.67  147.84  148.87  152.44  156.41  160.49  164.61  168.75  177.08 
0.66  158.01  159.04  162.64  166.65  170.78  174.96  179.16  187.59 
0.65  168.81  169.83  173.46  177.52  181.70  185.93  190.19  198.74

File: devel/data/Tange2012pvTbl.txt
%Tange(2012): PVT tbl for MgSiO3 pv using Vinet-MGD model
%V/V0   300K   1000K   2000K   3000K   4000K
1.00    0.00    4.83   12.57   20.42   28.30
0.98    5.44   10.22   17.93   25.77   33.63
0.96   11.46   16.20   23.88   31.69   39.53
0.94   18.13   22.82   30.47   38.26   46.09
0.92   25.52   30.15   37.77   45.54   53.35
0.90   33.70   38.27   45.86   53.61   61.40
0.88   42.75   47.27   54.84   62.56   70.33
0.86   52.79   57.25   64.78   72.49   80.23
0.84   63.92   68.32   75.82   83.50   91.22
0.82   76.28   80.61   88.08   95.73  103.43
0.80   89.99   94.26  101.69  109.32  117.00
0.78  105.23  109.44  116.83  124.43  132.09
0.76  122.19  126.32  133.68  141.25  148.89

File: devel/data/Tange2012pvdataTot.txt
% NOTE: These data are WRONG, used incorrect pscale!!!
%Tange(2012)
%measGrp P, err      V, err      T, err  PerrTot
1   30.255 0.040  150.26 0.110  1300  1   0.306
1   30.082 0.040  149.63 0.140  1100  1   0.395
1   29.570 0.030  149.13 0.140   900  1   0.400
1   28.909 0.100  148.77 0.150   700  1   0.444
1   28.661 0.050  148.42 0.100   500  1   0.298
1   27.981 0.008  148.26 0.060   300  0   0.177
1   42.551 0.150  145.92 0.070  1500  1   0.284
1   41.927 0.110  145.60 0.070  1300  1   0.253
1   41.219 0.060  145.17 0.080  1100  1   0.778
1   40.932 0.100  144.83 0.060   900  1   0.232
1   40.311 0.050  144.50 0.080   700  1   0.273
1   39.717 0.060  144.28 0.070   500  1   0.243
1   39.127 0.130  144.14 0.080   300  0   0.330
1   51.995 0.110  142.42 0.050  1500  1   0.223
1   51.515 0.110  142.13 0.070  1300  1   0.282
1   51.011 0.130  141.77 0.070  1100  1   0.288
1   50.584 0.130  141.46 0.080   900  1   0.324
1   50.200 0.200  141.19 0.080   700  1   0.411
1   49.555 0.200  140.97 0.070   500  1   0.389
1   48.919 0.150  140.82 0.050   300  0   0.288
1   61.914 0.130  139.33 0.110  1500  1   0.455
1   62.360 0.200  138.79 0.110  1300  1   0.497
1   62.343 0.400  138.45 0.090  1100  1   0.606
1   61.849 0.300  138.13 0.130   900  1   0.667
1   61.659 0.300  137.80 0.190   700  1   0.881
1   61.164 0.400  137.57 0.170   500  1   0.817
1   60.927 0.400  137.38 0.160   300  0   0.789
2   59.672 0.300  139.93 0.020  1500 20   0.246
2   54.061 0.200  139.41 0.030   300  0   0.338
2   60.268 0.500  140.90 0.020  1980 30   0.384
2   51.952 0.300  140.11 0.040   300  0   0.416
2   68.639 0.200  137.23 0.020  1500 20   0.156
2   60.986 0.080  137.32 0.040   300  0   0.196
2   93.447 0.300  131.15 0.090  1500 20   0.518
2   85.590 0.400  133.41 0.019  1900 30   0.223
2   83.669 0.300  133.27 0.020  1500 20   0.225
2   76.682 0.140  133.28 0.030   300  0   2.029
2  108.028 0.500  128.14 0.050  1870 60   0.308
2  105.914 0.400  128.14 0.040  1550 50   0.239
2   98.706 0.130  128.10 0.050   300  0   0.337
2  103.178 0.500  130.04 0.030  2430 60   0.190
2   89.640 0.140  130.14 0.030   300  0   0.244

File: devel/data/Wolf2014MgFePvrawdat.txt
% raw fitted data for 13% Fe-bearing MgPv
%  V     dV     T    dT  Vne111   Vne200    
 146.595 0.199  300   0  34.7067  34.8279  
 145.806 0.169  300   0  34.5239  34.5434  
 144.974 0.247  300   0  33.5801  33.9400  
 144.319 0.248  300   0  33.2522  33.6260  
 142.880 0.091  300   0  32.7709  32.8820  
 142.229 0.174  300   0  32.2729  32.3378  
 141.485 0.183  300   0  31.8768  31.9733  
 140.532 0.231  300   0  31.4878  31.6056  
 139.523 0.167  300   0  31.1464  31.2707  
 138.532 0.337  300   0  30.5911  30.6565  
 138.398 0.207  300   0  30.4494  30.5116  
 137.400 0.233  300   0  30.0513  30.1573  
 137.139 0.271  300   0  29.8168  29.9070  
 136.229 0.166  300   0  29.5597  29.6595  
 136.061 0.181  300   0  29.4366  29.5858  
 135.477 0.156  300   0  29.1870  29.3429  
 135.015 0.151  300   0  29.0197  29.1746  
 134.082 0.199  300   0  28.7023  28.8580  
 133.385 0.215  300   0  28.3884  28.5230  
 133.725 0.176  300   0  28.4411  28.5620  
 133.074 0.133  300   0  28.3245  28.4557  
 133.168 0.175  300   0  28.2867  28.4089  
 132.385 0.166  300   0  28.0947  28.2000  
 131.895 0.214  300   0  27.8494  27.9838  
 131.260 0.172  300   0  27.6678  27.7865  
 130.654 0.173  300   0  27.3653  27.4978  
 130.436 0.155  300   0  27.2610  27.3829  
 130.224 0.237  300   0  27.2362  27.3375  
 130.388 0.156  300   0  27.1556  27.2893  
 129.877 0.174  300   0  27.0541  27.1976  
 129.255 0.234  300   0  26.9531  27.1067  
 128.592 0.147  300   0  26.7564  26.8752  
 128.677 0.172  300   0  26.7166  26.8024  
 128.328 0.182  300   0  26.5513  26.6693  
 127.912 0.139  300   0  26.4385  26.5453  
 127.555 0.249  300   0  26.3117  26.4331  
 125.992 0.248  300   0  25.9797  26.1016  
 126.311 0.154  300   0  25.9040  26.0155  
 126.366 0.182  300   0  25.8110  25.9093  
 125.117 0.323  300   0  25.5822  25.6880  
 124.552 0.178  300   0  25.4872  25.5412  
 125.394 0.110  300   0  25.4980  25.5464  
 124.605 0.181  300   0  25.3849  25.4283  
 123.895 0.296  300   0  25.2816  25.3909  
 124.913 0.300  300   0  25.6507  25.6756  
 124.964 0.266  300   0  25.3247  25.3766  
 124.191 0.257  300   0  25.1415  25.1801  
 122.422 0.290  300   0  24.9638  25.0982  
 124.521 0.172  300   0  25.1296  25.1354  
 146.349 0.263 1700  92  34.4351  34.9372  
 146.385 0.273 1755  92  34.4230  34.9108  
 142.583 0.345 1652  92  33.0877  33.2096  
 142.488 0.343 1720  92  33.3543  33.2509  
 142.629 0.321 1790  92  33.1410  33.0051  
 142.636 0.293 1750  92  33.2913  32.9244  
 142.690 0.298 1665  92  33.1553  32.8930  
 143.503 0.239 1750  92  33.0039  32.8671  
 142.517 0.120 1924  92  32.5988  32.7510  
 140.138 0.231 1652  92  31.0928  31.3701  
 140.211 0.251 1780  92  31.0742  31.3007  
 139.702 0.407 1875  92  30.8148  31.1416  
 139.201 0.218 1916  92  31.2509  31.0911  
 139.242 0.235 2065  92  31.1760  31.0763  
 136.885 0.245 1845  92  29.9548  29.9640  
 136.929 0.256 1922  92  30.0151  29.9540  
 136.902 0.220 2000  92  30.0253  29.9711  
 137.293 0.233 2085  92  30.1244  29.9590  
 136.630 0.189 1862  92  29.8882  29.8336  
 136.596 0.192 1972  92  29.9337  29.8294  
 136.680 0.188 2015  92  29.8781  29.8092  
 133.708 0.208 2155  92  28.6676  28.6946  
 133.633 0.217 1940  92  28.6636  28.6863  
 133.796 0.155 1945  92  28.5822  28.6455  
 133.786 0.153 1975  92  28.5417  28.6544  
 133.921 0.146 2125  92  28.5349  28.6595  
 133.958 0.147 2375  92  28.5274  28.6607  
 133.809 0.153 1840  92  28.4839  28.6509  
 133.862 0.145 1755  92  28.4693  28.6491  
 133.912 0.158 1780  92  28.4579  28.6596  
 133.562 0.091 1715  92  28.4559  28.5784  
 133.711 0.166 1740  92  28.4161  28.5819  
 133.746 0.201 1735  92  28.4119  28.5962  
 133.838 0.160 1800  92  28.4140  28.6091  
 133.822 0.165 1900  92  28.4469  28.6437  
 133.887 0.167 2008  92  28.4393  28.7136  
 130.586 0.200 1685  92  27.3562  27.5368  
 130.630 0.226 1548  92  27.3594  27.4464  
 130.743 0.175 1678  92  27.3318  27.4747  
 130.211 0.185 1635  92  27.4069  27.4326  
 130.250 0.189 1792  92  27.4304  27.4440  
 130.360 0.175 1846  92  27.4451  27.4587  
 130.238 0.226 1895  92  27.4515  27.4691  
 130.470 0.238 1935  92  27.4528  27.5099  
 130.691 0.208 2030  92  27.4672  27.5191  
 128.733 0.141 1825  92  26.8237  26.8967  
 128.697 0.153 1750  92  26.8245  26.8959  
 128.992 0.129 1765  92  26.8500  26.9248  
 128.917 0.164 1805  92  26.8608  26.9429  
 128.904 0.165 1810  92  26.8740  26.9602  
 128.954 0.189 1850  92  26.8847  26.9765  
 128.945 0.146 1890  92  26.8981  27.0377  
 128.925 0.141 1932  92  26.9050  27.0529  
 126.268 0.233 1835  92  26.0683  26.1495  
 126.342 0.090 1695  92  26.0614  26.1713  
 126.516 0.170 1738  92  26.0489  26.1380  
 126.565 0.159 1655  92  26.0570  26.1518  
 126.447 0.220 1610  92  26.0179  26.1693  
 126.531 0.166 1640  92  26.0250  26.1838  
 126.561 0.157 1715  92  26.0295  26.1993  
 126.558 0.165 1758  92  26.0304  26.2102  
 126.263 0.127 1600  92  25.9994  26.1423  
 126.469 0.174 1685  92  26.0030  26.1656  
 126.454 0.127 1832  92  26.0061  26.1714  
 126.544 0.120 1852  92  26.0137  26.1896  
 126.538 0.180 1878  92  26.0105  26.1915  
 126.342 0.236 1825  92  25.9996  26.1136  
 126.579 0.156 2275  92  25.9704  26.1484  
 126.609 0.168 2095  92  25.9389  26.1495  
 124.773 0.187 2141  92  25.5775  25.6757  
 125.392 0.103 1990  92  25.7169  25.8682  
 125.396 0.112 1920  92  25.7157  25.8593  
 125.399 0.102 1890  92  25.7082  25.8449  
 125.424 0.105 2020  92  25.7204  25.8817  
 125.406 0.108 2175  92  25.7523  25.9104  
 125.421 0.105 2228  92  25.7565  25.9074  
 125.401 0.104 2240  92  25.7671  25.8949  
 124.049 0.222 2045  92  25.3563  25.4603  
 124.417 0.250 2025  92  25.3615  25.4680  
 123.978 0.246 1970  92  25.3733  25.4618  
 124.957 0.183 1740  92  25.5263  25.5391  
 124.551 0.200 1895  92  25.5471  25.5619  
 124.335 0.221 1975  92  25.5644  25.5808  
 124.942 0.138 2060  92  25.5753  25.5987  
 125.143 0.156 2145  92  25.5842  25.6064  
 125.235 0.240 2155  92  25.5891  25.6144  
 125.221 0.154 2225  92  25.6030  25.6299  
 124.537 0.284 2262  92  25.6103  25.6431  
 124.553 0.206 2240  92  25.6208  25.6445  
 124.816 0.220 2340  92  25.5318  25.5879  
 124.515 0.256 1944 130  25.5666  25.5791  
 124.629 0.219 1815  92  25.5820  25.6034  
 124.194 0.430 1840  92  25.6050  25.6566  
 122.980 0.142 1865  92  25.1472  25.4573  
 124.322 0.203 1895  92  25.1349  25.4707  
 124.889 0.343 1995  92  25.1287  25.4686  
 124.901 0.247 1980  92  25.0845  25.4756  
 124.596 0.106 2180  92  25.3747  25.4003  
 124.684 0.141 2268  92  25.3944  25.4336  
 124.685 0.154 2368  92  25.4042  25.4490  
 124.704 0.143 2415  92  25.4104  25.4466  
 124.563 0.154 2455  92  25.4263  25.4415  
 124.808 0.250 1995  92  25.0042  25.1852  
 124.595 0.384 2062  92  25.0100  25.1921
